Repository: MatheusTeixeiraDias/polpa-celulosica-bc-mw

# Polpa Celulósica - BC-MW

Projeto de pesquisa: extração de celulose do bagaço de cana-de-açúcar (BC) por polpação organossolve — acetossolve, formossolve e organocat (MW) — e posterior branqueamento, para avaliar a qualidade do processo visando aplicações têxteis.

## Estrutura

- `Brutos/` — dados brutos (via OneDrive, fora do git)
- `dados/` — dados tratados e versionáveis
- `docs/` — textos, normas, referências
- `figuras/` — figuras geradas
- `relatorio/` — relatório em LaTeX (compilar com `pdflatex`, só o `.pdf` final vai ao git)

## Sincronizar neste e em outros PCs

```bash
git clone https://github.com/MatheusTeixeiraDias/polpa-celulosica-bc-mw.git
orca repo add --path "<caminho>/Polpa Celulósica - BC-MW"
```

File: dados/ftir_resumo.txt
== posição das bandas (cm-1; n/d = banda não detectada) ==
banda             Bagaço                Acetossolve           Formossolve           Acetossolve branq.    
nuOH 3340         3348                  3333                  3331                  3334                  
CH 2920           2919                  2915                  2916                  2899                  
C=O éster 1740    n/d                   1726                  1715                  n/d                   
H2O 1640          1641                  1644                  1641                  1640                  
arom 1595         1610                  1601                  1601                  1610                  
arom 1510         1512                  n/d                   1513                  n/d                   
CH2 1430          1422                  1428                  1428                  1428                  
CH def 1372       1370                  1366                  1363                  1365                  
G + COAc 1245     1236                  1239                  1231                  1263                  
C-O-C 1160        n/d                   n/d                   n/d                   1159                  
C-O cel 1032      1033                  1031                  1028                  1028                  
anomérico 897     896                   899                   901                   897                   

== altura normalizada pela banda C-O da celulose (1032) ==
banda             Bagaço                Acetossolve           Formossolve           Acetossolve branq.    
nuOH 3340         0.5050                0.4134                0.3273                0.5232                
CH 2920           0.1413                0.0731                0.1579                0.1033                
C=O éster 1740    -0.0499               0.0968                0.0919                -0.0282               
H2O 1640          0.3198                0.0825                0.0278                0.0978                
arom 1595         0.0332                0.0200                0.0711                0.0053                
arom 1510         0.0406                -0.0086               0.0194                -0.0406               
CH2 1430          0.0553                0.1091                0.0768                0.1112                
CH def 1372       0.0470                0.0327                0.0517                0.0377                
G + COAc 1245     0.0913                0.1117                0.0415                0.0288                
C-O-C 1160        -0.0642               -0.0312               0.0083                0.0290                
C-O cel 1032      1.0000                1.0000                1.0000                1.0000                
anomérico 897     0.0258                0.0832                0.0343                0.0986                

== índices ==
indice                                    Bagaço                Acetossolve           Formossolve           Acetossolve branq.    
índice de lignina (1510/1032)             0.0406                -0.0086               0.0194                -0.0406               
índice aromático (1595/1032)              0.0332                0.0200                0.0711                0.0053                
índice de hemicelulose/éster (1740/1032)  -0.0499               0.0968                0.0919                -0.0282               
índice de água adsorvida (1640/1032)      0.3198                0.0825                0.0278                0.0978                
índice de G+COAc (1245/1032)              0.0913                0.1117                0.0415                0.0288                
índice CH2 1430/1032                      0.0553                0.1091                0.0768                0.1112                
índice anomer. (897/1032)                 0.0258                0.0832                0.0343                0.0986                
LOI 1430/897 (ordem lateral)              2.1490                1.3123                2.2419                1.1277
